Repository: yly1994/Swallowable-X-ray-Dosimeter-

# Swallowable-X-ray-Dosimeter-
Swallowable X-ray Dosimeter application and data processing

File: PDF#27-0726.txt
PDF#27-0726: QM=Uncommon(?); d=Diffractometer; I=(Unknown)
Sodium Lutetium Fluoride
NaLuF4	
Radiation=CuKa1	Lambda=1.5406	Filter=
Calibration=	2T=17.477-65.806	I/Ic(RIR)=
Ref: Level-1 PDF

Hexagonal(Unknown)	Z=1.5	mp=
CELL: 5.901 x 5.901 x 3.453 <90.0 x 90.0 x 120.0>	P.S=
Density(c)=6.519	Density(m)=	Mwt=	Vol=104.1	
Ref: Ibid.

Strong Lines: 2.86/X  5.07/X  2.94/X  2.05/8  1.69/8  1.70/4  1.63/3  1.73/2

2-Theta    d(?)   I(f)  ( h k l)   Theta  1/(2d)   2pi/d  n^2  
 17.477  5.0700  100.0  ( 1 0 0)   8.739  0.0986  1.2393     
 30.378  2.9400   95.0  ( 1 1 0)  15.189  0.1701  2.1371     
 31.294  2.8560  100.0  ( 1 0 1)  15.647  0.1751  2.2000     
 35.193  2.5480   20.0  ( 2 0 0)  17.596  0.1962  2.4659     
 40.189  2.2420   20.0  ( 1 1 1)  20.094  0.2230  2.8025     
 44.073  2.0530   80.0  ( 2 0 1)  22.037  0.2435  3.0605     
 47.045  1.9300   20.0  ( 2 1 0)  23.522  0.2591  3.2555     
 52.977  1.7270   20.0  ( 0 0 2)  26.489  0.2895  3.6382     
 53.750  1.7040   40.0  ( 3 0 0)  26.875  0.2934  3.6873     
 54.336  1.6870   75.0  ( 2 1 1)  27.168  0.2964  3.7245     
 56.289  1.6330   25.0  ( 1 0 2)  28.144  0.3062  3.8476     
 62.212  1.4910   20.0  ( 1 1 2)  31.106  0.3353  4.2141     
 62.868  1.4770   20.0  ( 2 2 0)  31.434  0.3385  4.2540     
 65.082  1.4320   10.0  ( 2 0 2)  32.541  0.3492  4.3877     
 65.806  1.4180   10.0  ( 3 1 0)  32.903  0.3526  4.4310
